Repository: lostboyslab/open-filament-database

# Open Filament Database by SimplyPrint
The Open Filament Database, facilitated by SimplyPrint.

### Prerequisites
- A GitHub account
- Git
- Python
- Node.js (v18 or higher, for the WebUI)
- npm or yarn package manager, for the WebUI

Please follow the instructions below to contribute new brands, materials, filaments and/or variants!

- You start by creating a fork of this repository and creating a new branch for your brand.
- You can then clone your new repository onto your computer and create a new branch using either the CLI or github desktop.
```bash
git clone https://github.com/YOUR_USERNAME/open-filament-database.git
cd open-filament-database
git switch YOUR_BRANCHNAME
```

### Modifying the database
You can now modify the database using either the WebUI or [the manual method](docs/manual.md), depending on your preference.

#### WebUI!
1. Enter the WebUI folder and install Dependencies
   ```bash
   cd open-filament-database/webui
   npm install
   ```

2. Start the Development Server
   ```bash
   npm run dev
   ```
    Navigate to the URL printed in the console, most of the time this will be `http://localhost:5173`.

### Submitting changes
After you've added your data you should run the data_validator like so to make sure your formatting and data is correct like so.

```bash
python data_validator.py --folder-names # Validates folder names.
python data_validator.py --json-files # Validates json files.
python data_validator.py --store-ids # Validates store ids.
```

If anything gets printed to the console you should fix it and rerun the command, when non occur you can push the changes to your remote repository using either github desktop or doing like so.

```bash
git add .
git commit -m "INSERT WHAT YOU DID"
git push –u origin YOUR_BRANCHNAME
``` 

When you've succesfully gotten your changes back into github you can make a PR on this repository with your changes.

File: profiles/prusaslicer/Sovol/Prusament PA11 Carbon Fiber @SOVOL.json
{
    "cooling": "1",
    "compatible_printers": "",
    "extrusion_multiplier": "1.05",
    "filament_loading_speed": "28",
    "filament_loading_speed_start": "3",
    "filament_unloading_speed": "90",
    "filament_unloading_speed_start": "100",
    "filament_toolchange_delay": "0",
    "filament_cooling_moves": "4",
    "filament_cooling_initial_speed": "2.2",
    "filament_cooling_final_speed": "3.4",
    "filament_load_time": "0",
    "filament_unload_time": "0",
    "filament_ramming_parameters": "\"120 100 5.70968 6.03226 7 8.25806 9 9.19355 9.3871 9.77419 10.129 10.3226 10.4516 10.5161| 0.05 5.69677 0.45 6.15484 0.95 8.76774 1.45 9.20323 1.95 9.95806 2.45 10.3871 2.95 10.5677 3.45 7.6 3.95 7.6 4.45 7.6 4.95 7.6\"",
    "filament_minimal_purge_on_wipe_tower": "15",
    "filament_cost": "151.24",
    "filament_density": "1.11",
    "filament_diameter": "1.75",
    "filament_notes": "\"\"",
    "filament_settings_id": "Prusament PA11 Carbon Fiber @SOVOL",
    "filament_soluble": "0",
    "min_print_speed": "15",
    "slowdown_below_layer_time": "20",
    "compatible_printers_condition": "printer_notes=~/.*PRINTER_VENDOR_SOVOL.*/",
    "bed_temperature": "100",
    "bridge_fan_speed": "30",
    "disable_fan_first_layers": "4",
    "fan_always_on": "0",
    "fan_below_layer_time": "10",
    "filament_colour": "#BBBBBB",
    "filament_max_volumetric_speed": "6.5",
    "filament_type": "PA",
    "first_layer_bed_temperature": "90",
    "first_layer_temperature": "275",
    "max_fan_speed": "20",
    "min_fan_speed": "20",
    "temperature": "285",
    "filament_vendor": "Prusa Polymers",
    "filament_spool_weight": "201",
    "filament_retract_lift": "nil",
    "filament_retract_length": "nil"
}

File: profiles/prusaslicer/Sovol/Prusament PC Blend Carbon Fiber @SOVOL.json
{
    "cooling": "1",
    "compatible_printers": "",
    "extrusion_multiplier": "1.04",
    "filament_loading_speed": "28",
    "filament_loading_speed_start": "3",
    "filament_unloading_speed": "90",
    "filament_unloading_speed_start": "100",
    "filament_toolchange_delay": "0",
    "filament_cooling_moves": "4",
    "filament_cooling_initial_speed": "2.2",
    "filament_cooling_final_speed": "3.4",
    "filament_load_time": "0",
    "filament_unload_time": "0",
    "filament_ramming_parameters": "\"120 100 5.70968 6.03226 7 8.25806 9 9.19355 9.3871 9.77419 10.129 10.3226 10.4516 10.5161| 0.05 5.69677 0.45 6.15484 0.95 8.76774 1.45 9.20323 1.95 9.95806 2.45 10.3871 2.95 10.5677 3.45 7.6 3.95 7.6 4.45 7.6 4.95 7.6\"",
    "filament_minimal_purge_on_wipe_tower": "15",
    "filament_cost": "90.73",
    "filament_density": "1.16",
    "filament_diameter": "1.75",
    "filament_notes": "\"\"",
    "filament_settings_id": "Prusament PC Blend Carbon Fiber @SOVOL",
    "filament_soluble": "0",
    "min_print_speed": "15",
    "slowdown_below_layer_time": "20",
    "compatible_printers_condition": "printer_notes=~/.*PRINTER_VENDOR_SOVOL.*/",
    "bed_temperature": "100",
    "bridge_fan_speed": "30",
    "disable_fan_first_layers": "4",
    "fan_always_on": "0",
    "fan_below_layer_time": "10",
    "filament_colour": "#BBBBBB",
    "filament_max_volumetric_speed": "8",
    "filament_type": "PC",
    "first_layer_bed_temperature": "95",
    "first_layer_temperature": "285",
    "max_fan_speed": "20",
    "min_fan_speed": "20",
    "temperature": "285",
    "filament_vendor": "Prusa Polymers",
    "filament_spool_weight": "201",
    "filament_retract_lift": "nil",
    "filament_retract_length": "nil"
}
