Repository: lostboyslab/open-filament-database

# Open Filament Database by SimplyPrint
The Open Filament Database, facilitated by SimplyPrint.

### Prerequisites
- A GitHub account
- Git
- Python
- Node.js (v18 or higher, for the WebUI)
- npm or yarn package manager, for the WebUI

Please follow the instructions below to contribute new brands, materials, filaments and/or variants!

- You start by creating a fork of this repository and creating a new branch for your brand.
- You can then clone your new repository onto your computer and create a new branch using either the CLI or github desktop.
```bash
git clone https://github.com/YOUR_USERNAME/open-filament-database.git
cd open-filament-database
git switch YOUR_BRANCHNAME
```

### Modifying the database
You can now modify the database using either the WebUI or [the manual method](docs/manual.md), depending on your preference.

#### WebUI!
1. Enter the WebUI folder and install Dependencies
   ```bash
   cd open-filament-database/webui
   npm install
   ```

2. Start the Development Server
   ```bash
   npm run dev
   ```
    Navigate to the URL printed in the console, most of the time this will be `http://localhost:5173`.

### Submitting changes
After you've added your data you should run the data_validator like so to make sure your formatting and data is correct like so.

```bash
python data_validator.py --folder-names # Validates folder names.
python data_validator.py --json-files # Validates json files.
python data_validator.py --store-ids # Validates store ids.
```

If anything gets printed to the console you should fix it and rerun the command, when non occur you can push the changes to your remote repository using either github desktop or doing like so.

```bash
git add .
git commit -m "INSERT WHAT YOU DID"
git push –u origin YOUR_BRANCHNAME
``` 

When you've succesfully gotten your changes back into github you can make a PR on this repository with your changes.

File: profiles/prusaslicer/Templates/Prusament PA11 Carbon Fiber.json
{
    "cooling": "1",
    "compatible_printers": "",
    "compatible_printers_condition": "printer_notes!~/.*NO_TEMPLATES.*/ and printer_notes!~/.*PRINTER_VENDOR_TRILAB.*/ and printer_notes!~/.*PRINTER_MODEL_MK4IS.*/ and ! (printer_notes=~/.*PRINTER_VENDOR_PRUSA3D.*/ and num_extruders>1)",
    "end_filament_gcode": "\"; Filament-specific end gcode\"",
    "extrusion_multiplier": "1.05",
    "filament_loading_speed": "14",
    "filament_loading_speed_start": "19",
    "filament_unloading_speed": "20",
    "filament_unloading_speed_start": "100",
    "filament_toolchange_delay": "0",
    "filament_cooling_moves": "1",
    "filament_cooling_initial_speed": "3",
    "filament_cooling_final_speed": "2",
    "filament_load_time": "0",
    "filament_unload_time": "0",
    "filament_ramming_parameters": "\"120 100 5.70968 6.03226 7 8.25806 9 9.19355 9.3871 9.77419 10.129 10.3226 10.4516 10.5161| 0.05 5.69677 0.45 6.15484 0.95 8.76774 1.45 9.20323 1.95 9.95806 2.45 10.3871 2.95 10.5677 3.45 7.6 3.95 7.6 4.45 7.6 4.95 7.6\"",
    "filament_minimal_purge_on_wipe_tower": "0",
    "filament_cost": "151.24",
    "filament_density": "1.11",
    "filament_diameter": "1.75",
    "filament_notes": "\"\"",
    "filament_settings_id": "Prusament PA11 Carbon Fiber",
    "filament_soluble": "0",
    "min_print_speed": "15",
    "slowdown_below_layer_time": "20",
    "start_filament_gcode": "",
    "bed_temperature": "105",
    "bridge_fan_speed": "30",
    "disable_fan_first_layers": "4",
    "fan_always_on": "0",
    "fan_below_layer_time": "10",
    "filament_colour": "#BBBBBB",
    "filament_max_volumetric_speed": "0",
    "filament_type": "PA",
    "first_layer_bed_temperature": "90",
    "first_layer_temperature": "275",
    "max_fan_speed": "20",
    "min_fan_speed": "20",
    "temperature": "285",
    "filament_vendor": "Prusa Polymers",
    "filament_spool_weight": "201"
}

File: profiles/prusaslicer/Templates/Prusament PC Blend Carbon Fiber.json
{
    "cooling": "1",
    "compatible_printers": "",
    "compatible_printers_condition": "printer_notes!~/.*NO_TEMPLATES.*/ and printer_notes!~/.*PRINTER_VENDOR_TRILAB.*/ and printer_notes!~/.*PRINTER_MODEL_MK4IS.*/ and ! (printer_notes=~/.*PRINTER_VENDOR_PRUSA3D.*/ and num_extruders>1)",
    "end_filament_gcode": "\"; Filament-specific end gcode\"",
    "extrusion_multiplier": "1.04",
    "filament_loading_speed": "14",
    "filament_loading_speed_start": "19",
    "filament_unloading_speed": "20",
    "filament_unloading_speed_start": "100",
    "filament_toolchange_delay": "0",
    "filament_cooling_moves": "1",
    "filament_cooling_initial_speed": "3",
    "filament_cooling_final_speed": "2",
    "filament_load_time": "0",
    "filament_unload_time": "0",
    "filament_ramming_parameters": "\"120 100 5.70968 6.03226 7 8.25806 9 9.19355 9.3871 9.77419 10.129 10.3226 10.4516 10.5161| 0.05 5.69677 0.45 6.15484 0.95 8.76774 1.45 9.20323 1.95 9.95806 2.45 10.3871 2.95 10.5677 3.45 7.6 3.95 7.6 4.45 7.6 4.95 7.6\"",
    "filament_minimal_purge_on_wipe_tower": "0",
    "filament_cost": "90.73",
    "filament_density": "1.16",
    "filament_diameter": "1.75",
    "filament_notes": "\"\"",
    "filament_settings_id": "Prusament PC Blend Carbon Fiber",
    "filament_soluble": "0",
    "min_print_speed": "15",
    "slowdown_below_layer_time": "20",
    "start_filament_gcode": "",
    "bed_temperature": "105",
    "bridge_fan_speed": "30",
    "disable_fan_first_layers": "4",
    "fan_always_on": "0",
    "fan_below_layer_time": "10",
    "filament_colour": "#BBBBBB",
    "filament_max_volumetric_speed": "0",
    "filament_type": "PC",
    "first_layer_bed_temperature": "105",
    "first_layer_temperature": "285",
    "max_fan_speed": "20",
    "min_fan_speed": "20",
    "temperature": "285",
    "filament_vendor": "Prusa Polymers",
    "filament_spool_weight": "201"
}

File: profiles/prusaslicer/Templates/Prusament PETG Carbon Fiber.json
{
    "cooling": "1",
    "compatible_printers": "",
    "compatible_printers_condition": "printer_notes!~/.*NO_TEMPLATES.*/ and printer_notes!~/.*PRINTER_VENDOR_TRILAB.*/ and printer_notes!~/.*PRINTER_MODEL_MK4IS.*/ and ! (printer_notes=~/.*PRINTER_VENDOR_PRUSA3D.*/ and num_extruders>1)",
    "end_filament_gcode": "\"; Filament-specific end gcode\"",
    "extrusion_multiplier": "1.03",
    "filament_loading_speed": "14",
    "filament_loading_speed_start": "19",
    "filament_unloading_speed": "20",
    "filament_unloading_speed_start": "100",
    "filament_toolchange_delay": "0",
    "filament_cooling_moves": "1",
    "filament_cooling_initial_speed": "3",
    "filament_cooling_final_speed": "2",
    "filament_load_time": "0",
    "filament_unload_time": "0",
    "filament_ramming_parameters": "\"130 120 2.70968 2.93548 3.32258 3.83871 4.58065 5.54839 6.51613 7.35484 7.93548 8.16129| 0.05 2.66451 0.45 3.05805 0.95 4.05807 1.45 5.97742 1.95 7.69999 2.45 8.1936 2.95 11.342 3.45 11.4065 3.95 7.6 4.45 7.6 4.95 7.6\"",
    "filament_minimal_purge_on_wipe_tower": "0",
    "filament_cost": "54.99",
    "filament_density": "1.27",
    "filament_diameter": "1.75",
    "filament_notes": "\"\"",
    "filament_settings_id": "Prusament PETG Carbon Fiber",
    "filament_soluble": "0",
    "min_print_speed": "10",
    "slowdown_below_layer_time": "10",
    "start_filament_gcode": "",
    "bed_temperature": "90",
    "bridge_fan_speed": "50",
    "disable_fan_first_layers": "3",
    "full_fan_speed_layer": "5",
    "fan_always_on": "1",
    "fan_below_layer_time": "20",
    "filament_colour": "#BBBBBB",
    "filament_max_volumetric_speed": "0",
    "filament_type": "PETG",
    "first_layer_bed_temperature": "85",
    "first_layer_temperature": "260",
    "max_fan_speed": "50",
    "min_fan_speed": "30",
    "temperature": "265",
    "filament_vendor": "Prusa Polymers",
    "filament_spool_weight": "201"
}
